Repository: jmigartua/diff-ref-struct-web

# core

The refinement engine of diff-ref-struct, in Rust (design question Q1, decided in L021). One crate, `drs`:
a library that the Tauri app links directly, and the `drs` command-line program. Its one dependency, `serde` (with
`serde_json`), is behind the `serde` feature, on by default, which writes and reads the model as text (L058);
`cargo build --no-default-features` builds the core with no dependency at all.

```sh
cd core
cargo test                       # every test, including the comparisons with FullProf
cargo run --release -- --help    # the command line
cargo run --release -- cell 8.4928 15.0268 11.4307 90 92.883 90 --hkl 0 2 1 --lambda 1.5406

File: core/tests/data/results/a_modes_results_0.25.0.cif (part 1 of 7)
# The results of a refinement, written by diff-ref-struct 0.25.0 (drs) as a powder CIF (R28, L092).
# Items the IUCr's core and powder dictionaries do not name carry the local prefix _drs_.

data_overall
_pd_block_id                      'a_modes 2026-10-11 12.00.00|overall'
_audit_creation_method            'diff-ref-struct 0.25.0 (drs)'
_computing_structure_refinement   'diff-ref-struct 0.25.0'
_pd_proc_ls_prof_R_factor         0.04799266
_pd_proc_ls_prof_wR_factor        0.06404811
_pd_proc_ls_prof_wR_expected      0.04456543
_refine_ls_goodness_of_fit_all    1.43717
_drs_prof_R_factor_background_free   0.09899477
_drs_prof_wR_factor_background_free  0.1059441
_drs_prof_wR_expected_background_free 0.07371714
_drs_chi2                         2.065458
_drs_durbin_watson                0.1184624
_pd_proc_number_of_points         2649
_refine_ls_number_parameters      17
_refine_ls_number_restraints      0
_drs_cycles                       1
_drs_stop                         '1 cycles'
_refine_ls_shift/su_max           0.9052222
loop_
_pd_phase_id
_pd_phase_block_id
_drs_phase_name
_drs_phase_R_Bragg
_drs_phase_R_F
1 'a_modes 2026-10-11 12.00.00|phase 1' 'Sr2ScSbO6' 0.06186898 0.04473807
_pd_block_diffractogram_id        'a_modes 2026-10-11 12.00.00|pattern'
loop_
_drs_parameter_name
_drs_parameter_value
_drs_parameter_su
'pattern1.zero_shift' 0.08336665 0.001373778
'phase1.scale_factor' 1.092961 0.002542909
'phase1.cell_a' 5.69436 0.0001067573
'phase1.cell_b' 5.68004 0.0001028768
'phase1.cell_c' 8.026164 0.0001418657
'phase1.cell_beta' 90.05046 0.003074814
'phase1.caglioti_u' 0.1506552 0.003665438
'phase1.caglioti_v' -0.4202229 0.008206721
'phase1.caglioti_w' 0.3801781 0.004013135
'phase1.lorentzian_strain' 0.04379406 0.001998589
'phase1.berar_baldinozzi.1' 0.131167 0.01616218
'phase1.berar_baldinozzi.2' 0.01750329 0.00311102
'phase1.A1_GM1+.mode_amplitude' -0.2830512 0.005267671
'phase1.A3_GM4+.mode_amplitude' -0.8287279 0.003005692
'phase1.A9_X3+.mode_amplitude' 0.40001 0.003870138
'phase1.A10_X5+.mode_amplitude' 0.1102254 0.004951806
'phase1.A11_X5+.mode_amplitude' -0.05133629 0.008631851
loop_
_drs_cycle_number
_drs_cycle_chi2_start
_drs_cycle_chi2
_drs_cycle_R_factor
_drs_cycle_wR_factor
_drs_cycle_wR_expected
_drs_cycle_marquardt
_drs_cycle_singular
_drs_cycle_seconds
1 2.066561927154263 2.0654583191332097 4.7992661975963316 6.40481146364212 4.456543319478895 0.0 0 0.050091088
loop_
_drs_cycle_parameter_cycle
_drs_cycle_parameter_name
_drs_cycle_parameter_value
_drs_cycle_parameter_shift
_drs_cycle_parameter_esd
_drs_cycle_parameter_computed
_drs_cycle_parameter_at_limit
1 'pattern1.zero_shift' 0.08336665003975023 -0.0012433499602497672 0.0013735300878914868 -0.0015541874503122088 no
1 'phase1.scale_factor' 1.0929613461388084 0.0003613461388083513 0.0025428824321970175 0.00045168267351043906 no
1 'phase1.caglioti_u' 0.15065516590583028 2.8165905830280195e-5 0.0036676327453535554 3.5207382287850244e-5 no
1 'phase1.caglioti_v' -0.42022290124261047 -0.0004779012426105065 0.008211240952237783 -0.0005973765532631331 no
1 'phase1.caglioti_w' 0.38017805734282945 9.905734282942945e-5 0.004014941179323657 0.0001238216785367868 no
1 'phase1.lorentzian_strain' 0.04379405867131156 0.0005020586713115593 0.0019994213854482574 0.000627573339139449 no
1 'phase1.cell_a' 5.694360312946686 -4.5687053313795285e-5 0.0001067726052552847 -5.71088166422441e-5 no
1 'phase1.cell_b' 5.680040032103354 -4.896789664591398e-5 0.00010287398475937428 -6.120987080739247e-5 no
1 'phase1.cell_c' 8.026163889361621 -4.2110638378249346e-5 0.00014183627343207088 -5.263829797281168e-5 no
1 'phase1.cell_beta' 90.05046410071864 -0.00011889928135994477 0.003071886294059385 -0.00014862410169993095 no
1 'phase1.berar_baldinozzi.1' 0.13116699816261637 -0.0032328767144667865 0.007300247790732138 -0.004041095893083483 no
1 'phase1.berar_baldinozzi.2' 0.017503291625694382 -0.00061670837430562 0.003112325029763897 -0.0007708854678820249 no
1 'phase1.A1_GM1+.mode_amplitude' -0.2830511863667514 9.981363324854461e-5 0.005265885778120817 0.00012476704156068075 no
1 'phase1.A3_GM4+.mode_amplitude' -0.8287279051370798 -0.00010390513707983516 0.003005594775994932 -0.00012988142134979393 no
1 'phase1.A9_X3+.mode_amplitude' 0.4000100067271926 -6.399327280734581e-5 0.003868406225659774 -7.999159100918227e-5 no
1 'phase1.A10_X5+.mode_amplitude' 0.11022541264020384 -0.00019258735979615725 0.0049451288480702365 -0.00024073419974519655 no
1 'phase1.A11_X5+.mode_amplitude' -0.05133629188779182 -0.00028429188779181667 0.0086228302068722 -0.0003553648597397708 no
_drs_control_file
;
# diff-ref-struct control file (https://jmigartua.github.io/diff-ref-struct-site/)
format = "diff-ref-struct 1"
title = "SrScLRRT P21/n modes LR RT"
radiation = "neutron"                   # x-ray or neutron

[pattern]
data = "/home/user/diff-ref-struct/manuals/fullprof/runs/modes/A_modes/SrScLRRT.dat" # relative to this file
reader = "free_steps"                   # drs data formats
wavelength_1 = 1.59509                  # Å
wavelength_2 = 1.59509                  # Å
wavelength_ratio = 0.0
zero_shift = 0.08336665003975023        # deg 2θ
sample_displacement = 0.0               # deg 2θ
sample_transparency = 0.0               # deg 2θ
geometry = "debye-scherrer"             # corrected, debye-scherrer, flat-plate-psd, transmission, synchrotron
monochromator_polarisation = 0.0
polarisation_fraction = 0.0
absorption_mur = 0.0
peak_window = 30.0                      # FWHM
asymmetry_limit = 50.0                  # deg 2θ
preferred_orientation_function = "exponential" # march-dollase or exponential
weighting = "variance"                  # variance, maximum-likelihood or unit
excluded_regions = [
  [0.0, 17.5],
  [150.0, 159.9],
] # deg 2θ

[pattern.background]
function = "points"                     # points, polynomial, chebyshev or fourier
interpolation = "linear"                # linear or spline
background_points = [
  [11.2, 316.667],
  [14.25, 285.333],
  [17.2, 265.0],
  [20.95, 258.333],
  [25.3, 239.667],
  [29.05, 232.667],
  [33.75, 231.333],
  [35.05, 226.0],
  [37.15, 235.667],
  [41.3, 230.0],
  [43.0, 239.667],
  [49.2, 227.667],
  [53.55, 225.0],
  [55.4, 215.667],
  [59.3, 225.333],
  [63.0, 228.333],
  [66.35, 252.0],
  [70.25, 249.0],
  [74.45, 239.0],
  [79.65, 251.0],
  [84.55, 254.667],
  [94.2, 261.667],
  [97.7, 266.333],
  [102.15, 265.667],
  [111.8, 290.333],
  [116.3, 299.333],
  [120.65, 303.333],
  [123.85, 286.667],
  [128.5, 283.667],
  [134.8, 265.333],
  [144.85, 292.333],
  [149.55, 277.0],
  [157.0, 278.667],
] # [2θ (deg), counts]

[pattern.fullprof]                     # as the imported .pcr wrote them, for the export back to FullProf
range = [0.0, 0.05, 159.9]              # Thmin, Step, Thmax (deg 2θ)
excluded_regions = [
  [0.0, 17.5],
  [150.0, 161.0],
] # deg 2θ, under FullProf's rule

[[phase]]
name = "Sr2 Sc Sb O6              FIX xyz"
space_group = "P 2_1/n"                 # Hermann–Mauguin
hall = "-P 2yn"                         # Hall symbol: the operators
cell_a = 5.694360312946686              # Å
cell_b = 5.680040032103354              # Å
cell_c = 8.026163889361621              # Å
cell_alpha = 90.0                       # deg
cell_beta = 90.05046410071864           # deg
cell_gamma = 90.0                       # deg
profile = "thompson-cox-hastings"       # gaussian, lorentzian, pseudo-voigt, thompson-cox-hastings
scale_factor = 1.0929613461388084       # arbitrary
overall_b = 0.0                         # Å²
pv_eta0 = 0.0
caglioti_u = 0.15065516590583028        # deg²
caglioti_v = -0.42022290124261047       # deg²
caglioti_w = 0.38017805734282945        # deg²
lorentzian_strain = 0.04379405867131156 # deg
lorentzian_size = 0.0                   # deg
gaussian_size = 0.0                     # deg²
berar_baldinozzi = [0.13116699816261637, 0.017503291625694382, 0.0, 0.0] # P1 P2 P3 P4
axial_divergence_s_l = 0.0
axial_divergence_d_l = 0.0
po_g1 = -0.0
po_g2 = 0.0
po_direction = [1.0, 0.0, 0.0]          # reciprocal-lattice components
qpa_atz = 875.885                       # g/mol
brindley_coefficient = 1.0
le_bail = false                         # intensities extracted (profile matching)
mode_fst = [2]                          # FullProf's FullProf Studio output (A_MODES line)

[[phase.atom]]
label = "Sb1"
species = "SB"
atom_position = [0.0, 0.0, 0.0]         # fractions of the cell: the reference position, the modes add their displacement
atom_biso = 0.1402                      # Å²
atom_occupancy = 0.5

[[phase.atom]]
label = "Sc1"
species = "SC"
atom_position = [0.0, 0.0, 0.5]         # fractions of the cell: the reference position, the modes add their displacement
atom_biso = 0.1402                      # Å²
atom_occupancy = 0.5

[[phase.atom]]
label = "Sr1"
species = "SR"
atom_position = [0.0, 0.5, 0.25]        # fractions of the cell: the reference position, the modes add their displacement
atom_biso = 0.32583                     # Å²
atom_occupancy = 1.0

[[phase.atom]]
label = "O11"
species = "O"
atom_position = [-0.7459, 0.2541, 0.0]  # fractions of the cell: the reference position, the modes add their displacement
atom_biso = 0.49182                     # Å²
atom_occupancy = 1.0

[[phase.atom]]
label = "O11_2"
species = "O"
atom_position = [-0.5, 0.5, -0.2459]    # fractions of the cell: the reference position, the modes add their displacement
atom_biso = 0.49182                     # Å²
atom_occupancy = 1.0

[[phase.atom]]
label = "O11_3"
species = "O"
atom_position = [-0.2541, 0.2541, 0.0]  # fractions of the cell: the reference position, the modes add their displacement
atom_biso = 0.49182                     # Å²
atom_occupancy = 1.0

[[phase.mode]]
name = "A1_GM1+"
irrep = "GM1+"
mode_amplitude = -0.2830511863667514    # Å
mode_vector = [
  ["O11", 0.035694, 0.035694, 0.0, 1.0],
  ["O11_2", 0.0, 0.0, 0.035694, 1.0],
  ["O11_3", -0.035694, 0.035694, 0.0, 1.0],
] # [atom, Vx, Vy, Vz (fractions of the cell), coefficient]

[[phase.mode]]
name = "A2_GM3+"
irrep = "GM3+"
mode_amplitude = 0.0                    # Å
mode_vector = [
  ["O11", 0.025239, 0.025239, 0.0, 1.0],
  ["O11_2", 0.0, 0.0, -0.050479, 1.0],
  ["O11_3", -0.025239, 0.025239, 0.0, 1.0],
] # [atom, Vx, Vy, Vz (fractions of the cell), coefficient]

[[phase.mode]]
name = "A3_GM4+"
irrep = "GM4+"
mode_amplitude = -0.8287279051370798    # Å
mode_vector = [
  ["O11", 0.0, 0.0, -0.030912, 1.0],
  ["O11_2", 0.061824, 0.0, 0.0, 1.0],
  ["O11_3", 0.0, 0.0, 0.030912, 1.0],
] # [atom, Vx, Vy, Vz (fractions of the cell), coefficient]

[[phase.mode]]
name = "A4_GM5+"
irrep = "GM5+"
mode_amplitude = 0.0                    # Å
mode_vector = [
  ["Sr1", 0.087432, 0.0, 0.0, 1.0],
] # [atom, Vx, Vy, Vz (fractions of the cell), coefficient]

[[phase.mode]]
name = "A5_GM5+"
irrep = "GM5+"
mode_amplitude = 0.0                    # Å
mode_vector = [
  ["Sr1", 0.0, 0.0, -0.061824, 1.0],
] # [atom, Vx, Vy, Vz (fractions of the cell), coefficient]

[[phase.mode]]
name = "A6_GM5+"
irrep = "GM5+"
mode_amplitude = 0.0                    # Å
mode_vector = [
  ["O11", 0.043716, -0.043716, 0.0, 1.0],
  ["O11_2", 0.0, 0.0, 0.0, 1.0],
  ["O11_3", -0.043716, -0.043716, 0.0, 1.0],
] # [atom, Vx, Vy, Vz (fractions of the cell), coefficient]

[[phase.mode]]
name = "A7_GM5+"
irrep = "GM5+"
mode_amplitude = 0.0                    # Å
mode_vector = [
  ["O11", 0.0, 0.0, -0.030912, 1.0],
  ["O11_2", -0.061824, 0.0, 0.0, 1.0],
  ["O11_3", 0.0, 0.0, 0.030912, 1.0],
] # [atom, Vx, Vy, Vz (fractions of the cell), coefficient]

[[phase.mode]]
name = "A8_X2+"
irrep = "X2+"
mode_amplitude = 0.0                    # Å
mode_vector = [
  ["O11", -0.043716, -0.043716, 0.0, 1.0],
  ["O11_2", 0.0, 0.0, 0.0, 1.0],
  ["O11_3", -0.043716, 0.043716, 0.0, 1.0],
] # [atom, Vx, Vy, Vz (fractions of the cell), coefficient]

[[phase.mode]]
name = "A9_X3+"
irrep = "X3+"
mode_amplitude = 0.4000100067271926     # Å
mode_vector = [
  ["O11", -0.043716, 0.043716, 0.0, 1.0],
  ["O11_2", 0.0, 0.0, 0.0, 1.0],
  ["O11_3", -0.043716, -0.043716, 0.0, 1.0],
] # [atom, Vx, Vy, Vz (fractions of the cell), coefficient]

[[phase.mode]]
name = "A10_X5+"
irrep = "X5+"
mode_amplitude = 0.11022541264020384    # Å
mode_vector = [
  ["Sr1", 0.0, 0.087432, 0.0, 1.0],
] # [atom, Vx, Vy, Vz (fractions of the cell), coefficient]

[[phase.mode]]
name = "A11_X5+"
irrep = "X5+"
mode_amplitude = -0.05133629188779182   # Å
mode_vector = [
  ["O11", 0.0, 0.0, 0.0, 1.0],
  ["O11_2", 0.0, -0.087432, 0.0, 1.0],
  ["O11_3", 0.0, 0.0, 0.0, 1.0],
] # [atom, Vx, Vy, Vz (fractions of the cell), coefficient]

[[phase.mode]]
name = "A12_X5+"
irrep = "X5+"
mode_amplitude = 0.0                    # Å
mode_vector = [
  ["O11", 0.0, 0.0, 0.043716, 1.0],
  ["O11_2", 0.0, 0.0, 0.0, 1.0],
  ["O11_3", 0.0, 0.0, 0.043716, 1.0],
] # [atom, Vx, Vy, Vz (fractions of the cell), coefficient]

[refine]
cycles = 25
convergence = 0.2                       # every |shift| below this times its esd
damping = { atomic = 0.8, anisotropic = 0.8, profile = 0.8, global = 0.8 } # each class's shifts multiplied by this (FullProf's R_at, R_an, R_pr, R_gl)
# Each parameter: the values it moves and their multipliers (value = multiplier × parameter); it is named by
# its first value. The values the symmetry ties to these follow by themselves.
parameters = [
  ["pattern1.zero_shift", 1.0],
  ["phase1.scale_factor", 1.0],
  ["phase1.caglioti_u", 1.0],
  ["phase1.caglioti_v", 1.0],
  ["phase1.caglioti_w", 1.0],
  ["phase1.lorentzian_strain", 1.0],
  ["phase1.cell_a", 1.0],
  ["phase1.cell_b", 1.0],
  ["phase1.cell_c", 1.0],
  ["phase1.cell_beta", 1.0],
  ["phase1.berar_baldinozzi.1", 1.0],
  ["phase1.berar_baldinozzi.2", 1.0, "phase1.berar_baldinozzi.1", 3.0],
  ["phase1.A1_GM1+.mode_amplitude", 1.0],
  ["phase1.A3_GM4+.mode_amplitude", 1.0],
  ["phase1.A9_X3+.mode_amplitude", 1.0],
  ["phase1.A10_X5+.mode_amplitude", 1.0],
  ["phase1.A11_X5+.mode_amplitude", 1.0],
]

[convention]
# true: FullProf's rule where it departs from the papers (the compatibility layer); false: the papers' (L050).
lorentz_polarisation = false
berar_baldinozzi = false
axial_divergence = false
preferred_orientation = false
excluded_points = false
peak_window = true
reflections = true
microstructure = false
angle_restraints = false
window_edge = true
background_edge = true
;

data_Sr2ScSbO6
_pd_block_id                      'a_modes 2026-10-11 12.00.00|phase 1'
_pd_block_diffractogram_id        'a_modes 2026-10-11 12.00.00|pattern'
_pd_phase_name                    Sr2ScSbO6
_audit_creation_method            'diff-ref-struct 0.25.0 (drs)'
_computing_structure_refinement   'diff-ref-struct 0.25.0'
_computing_publication_material   'diff-ref-struct 0.25.0'
_computing_data_collection        ?
_computing_structure_solution     ?
_computing_molecular_graphics     ?
_publ_section_title
;
SrScLRRT P21/n modes LR RT
;
_publ_contact_author_name         ?
_publ_contact_author_email        ?
_journal_name_full                ?
_chemical_name_systematic         ?
_chemical_formula_sum             'O6 Sb Sc Sr2'
_cell_formula_units_Z             2
_space_group_IT_number            14
_space_group_name_H-M_alt         'P 21/n'
_space_group_name_Hall            '-P 2yn'
_space_group_crystal_system       monoclinic
loop_
_space_group_symop_id
_space_group_symop_operation_xyz
1 'x,y,z'
2 '-x,-y,-z'
3 '-x+1/2,y+1/2,-z+1/2'
4 'x+1/2,-y+1/2,z+1/2'
_cell_length_a                     5.69436(11)
_cell_length_b                     5.68004(11)
_cell_length_c                     8.02616(15)
_cell_angle_alpha                  90
_cell_angle_beta                   90.050(4)
_cell_angle_gamma                  90
_cell_volume                      259.600(9)
_cell_measurement_temperature     ?
_diffrn_radiation_probe           neutron
_diffrn_radiation_wavelength      1.59509
_diffrn_ambient_temperature       ?
_diffrn_measurement_device_type   ?
_pd_meas_number_of_points         3199
_pd_meas_2theta_range_min         0
_pd_meas_2theta_range_max         159.9
_pd_meas_2theta_range_inc         0.05
_refine_ls_structure_factor_coef  Inet
_pd_proc_ls_prof_R_factor         0.048
_pd_proc_ls_prof_wR_factor        0.064
_pd_proc_ls_prof_wR_expected      0.0446
_refine_ls_goodness_of_fit_all    1.437
_refine_ls_R_I_factor             0.0619
_refine_ls_R_factor_all           0.0447
_refine_ls_R_Fsqd_factor          0.101
_refine_ls_number_parameters      17
_refine_ls_number_restraints      0
_refine_ls_number_constraints     0
_refine_ls_number_reflns          497
_refine_ls_weighting_scheme       sigma
_refine_ls_weighting_details      'w = 1/sigma^2^(y~obs~)'
_refine_ls_shift/su_max           0.905
_refine_special_details
;
Standard uncertainties from the inverse of the least-squares normal matrix at the final values, multiplied by
chi^2^ = S/(N - P) = 2.0655 over all the points used (Prince, 2004, eq. 6.4.3); those of derived quantities
(positions of a mode phase, distances, angles, the volume) propagated through the full covariance. Values
fixed by symmetry or by a constraint carry none. su's rounded up, the IUCr's 2-19 rule (Schwarzenbach et al.,
1995).
;
_pd_proc_ls_profile_function      'Thompson-Cox-Hastings pseudo-Voigt (Thompson, Cox & Hastings, 1987), H~G~^2^ = U tan^2^\q + V tan\q + W + I~G~/cos^2^\q, H~L~ = X tan\q + Y/cos\q; asymmetry (Berar & Baldinozzi, 1993)'
_pd_proc_ls_background_function   'linear interpolation between 33 points'
_pd_proc_ls_pref_orient_corr      none
loop_
_atom_site_label
_atom_site_type_symbol
_atom_site_fract_x
_atom_site_fract_y
_atom_site_fract_z
_atom_site_U_iso_or_equiv
_atom_site_adp_type
_atom_site_occupancy
_atom_site_site_symmetry_multiplicity
_atom_site_Wyckoff_symbol
Sb1 Sb 0 0 0 0.00178 Uiso 1 2 a
Sc1 Sc 0 0 0.5 0.00178 Uiso 1 2 d
Sr1 Sr 0 0.5096(5) 0.25 0.00413 Uiso 1 4 e
O11 O 0.2265(3) 0.2615(3) 0.02562(10) 0.00623 Uiso 1 4 e
O11_2 O 0.44876(19) 0.5045(8) 0.74400(19) 0.00623 Uiso 1 4 e
O11_3 O 0.7385(3) 0.2265(3) 0.97438(10) 0.00623 Uiso 1 4 e
loop_
_geom_bond_atom_site_label_1
_geom_bond_atom_site_label_2
_geom_bond_site_symmetry_2
_geom_bond_distance
_geom_bond_publ_flag
Sb1 O11 . 1.9777(16) yes
Sb1 O11 2_555 1.9777(16) yes
Sb1 O11_2 3_545 1.9804(16) yes
Sb1 O11_2 4_454 1.9804(16) yes
Sb1 O11_3 1_454 1.9784(16) yes
Sb1 O11_3 2_656 1.9784(16) yes
Sc1 O11 3_545 2.0745(15) yes
Sc1 O11 4_455 2.0745(15) yes
Sc1 O11_2 3_546 2.0752(15) yes
Sc1 O11_2 4_454 2.0752(15) yes
Sc1 O11_3 3_546 2.0738(15) yes
Sc1 O11_3 4_454 2.0738(15) yes
Sr1 O11 . 2.6264(18) yes
Sr1 O11 2_565 2.8710(16) yes
Sr1 O11 3_555 2.7767(19) yes
Sr1 O11_2 2_566 2.5572(11) yes
Sr1 O11_2 4_454 2.935(5) yes
Sr1 O11_2 4_464 2.776(5) yes
Sr1 O11_3 2_666 2.7769(19) yes
Sr1 O11_3 3_556 2.8742(16) yes
Sr1 O11_3 4_454 2.6235(17) yes
O11 O11_2 1_554 2.936(3) yes
O11 O11_2 2_666 2.932(3) yes
O11 O11_2 3_545 2.794(4) yes
O11 O11_2 4_454 2.804(4) yes
O11 O11_3 1_454 2.816(3) yes
O11 O11_3 1_554 2.951(3) yes
O11 O11_3 2_656 2.779(3) yes
O11 O11_3 2_666 2.915(3) yes
O11_2 O11_3 . 2.938(4) yes
O11_2 O11_3 2_667 2.930(4) yes
O11_2 O11_3 3_656 2.800(3) yes
O11_2 O11_3 4_454 2.799(4) yes
loop_
_geom_angle_atom_site_label_1
_geom_angle_atom_site_label_2
_geom_angle_atom_site_label_3
_geom_angle_site_symmetry_1
_geom_angle_site_symmetry_3
_geom_angle
_geom_angle_publ_flag
O11 Sb1 O11 . 2_555 180 yes
O11 Sb1 O11_2 . 3_545 89.80(10) yes
O11 Sb1 O11_2 . 4_454 90.20(10) yes
O11 Sb1 O11_3 . 1_454 90.753(5) yes
O11 Sb1 O11_3 . 2_656 89.247(5) yes
O11 Sb1 O11_2 2_555 3_545 90.20(10) yes
O11 Sb1 O11_2 2_555 4_454 89.80(10) yes
O11 Sb1 O11_3 2_555 1_454 89.247(5) yes
O11 Sb1 O11_3 2_555 2_656 90.753(5) yes
O11_2 Sb1 O11_2 3_545 4_454 180 yes
O11_2 Sb1 O11_3 3_545 1_454 90.02(9) yes
O11_2 Sb1 O11_3 3_545 2_656 89.98(9) yes
O11_2 Sb1 O11_3 4_454 1_454 89.98(9) yes
O11_2 Sb1 O11_3 4_454 2_656 90.02(9) yes
O11_3 Sb1 O11_3 1_454 2_656 180 yes
O11 Sc1 O11 3_545 4_455 180 yes
O11 Sc1 O11_2 3_545 3_546 90.07(8) yes
O11 Sc1 O11_2 3_545 4_454 89.93(8) yes
O11 Sc1 O11_3 3_545 3_546 90.712(5) yes
O11 Sc1 O11_3 3_545 4_454 89.288(5) yes
O11 Sc1 O11_2 4_455 3_546 89.93(8) yes
O11 Sc1 O11_2 4_455 4_454 90.07(8) yes
O11 Sc1 O11_3 4_455 3_546 89.288(5) yes
O11 Sc1 O11_3 4_455 4_454 90.712(5) yes
O11_2 Sc1 O11_2 3_546 4_454 180 yes
O11_2 Sc1 O11_3 3_546 3_546 90.15(9) yes
O11_2 Sc1 O11_3 3_546 4_454 89.85(9) yes
O11_2 Sc1 O11_3 4_454 3_546 89.85(9) yes
O11_2 Sc1 O11_3 4_454 4_454 90.15(9) yes
O11_3 Sc1 O11_3 3_546 4_454 180 yes
O11 Sr1 O11 . 2_565 86.29(5) yes
O11 Sr1 O11 . 3_555 116.470(15) yes
O11 Sr1 O11_2 . 2_566 119.17(8) yes
O11 Sr1 O11_2 . 4_454 60.24(8) yes
O11 Sr1 O11_2 . 4_464 124.99(6) yes
O11 Sr1 O11_3 . 2_666 65.23(6) yes
O11 Sr1 O11_3 . 3_556 172.08(9) yes
O11 Sr1 O11_3 . 4_454 86.68(8) yes
O11 Sr1 O11 2_565 3_555 121.19(9) yes
O11 Sr1 O11_2 2_565 2_566 65.19(7) yes
O11 Sr1 O11_2 2_565 4_454 113.16(5) yes
O11 Sr1 O11_2 2_565 4_464 59.28(7) yes
O11 Sr1 O11_3 2_565 2_666 59.78(6) yes
O11 Sr1 O11_3 2_565 3_556 100.76(7) yes
O11 Sr1 O11_3 2_565 4_454 172.94(6) yes
O11 Sr1 O11_2 3_555 2_566 124.32(8) yes
O11 Sr1 O11_2 3_555 4_454 125.37(6) yes
O11 Sr1 O11_2 3_555 4_464 63.76(8) yes
O11 Sr1 O11_3 3_555 2_666 80.90(7) yes
O11 Sr1 O11_3 3_555 3_556 62.95(6) yes
O11 Sr1 O11_3 3_555 4_454 61.86(6) yes
O11_2 Sr1 O11_2 2_566 4_454 82.52(10) yes
O11_2 Sr1 O11_2 2_566 4_464 85.78(10) yes
O11_2 Sr1 O11_3 2_566 2_666 124.44(8) yes
O11_2 Sr1 O11_3 2_566 3_556 61.71(8) yes
O11_2 Sr1 O11_3 2_566 4_454 119.19(8) yes
O11_2 Sr1 O11_2 4_454 4_464 168.10(5) yes
O11_2 Sr1 O11_3 4_454 2_666 125.43(6) yes
O11_2 Sr1 O11_3 4_454 3_556 113.08(5) yes
O11_2 Sr1 O11_3 4_454 4_454 63.51(8) yes
O11_2 Sr1 O11_3 4_464 2_666 60.56(8) yes
O11_2 Sr1 O11_3 4_464 3_556 62.45(7) yes
O11_2 Sr1 O11_3 4_464 4_454 125.07(6) yes
O11_3 Sr1 O11_3 2_666 3_556 121.46(9) yes
O11_3 Sr1 O11_3 2_666 4_454 116.331(14) yes
O11_3 Sr1 O11_3 3_556 4_454 86.30(5) yes
Sb1 O11 Sc1 . 3_555 165.86(5) yes
Sb1 O11 Sr1 . . 98.84(6) yes
Sb1 O11 Sr1 . 2_565 88.13(6) yes
Sb1 O11 Sr1 . 3_545 92.63(7) yes
Sb1 O11 O11_2 . 1_554 123.68(7) yes
Sb1 O11 O11_2 . 2_666 144.77(7) yes
Sb1 O11 O11_2 . 3_545 45.14(5) yes
Sb1 O11 O11_2 . 4_454 44.94(5) yes
Sb1 O11 O11_3 . 1_454 44.633(3) yes
Sb1 O11 O11_3 . 1_554 125.39(8) yes
Sb1 O11 O11_3 . 2_656 45.387(3) yes
Sb1 O11 O11_3 . 2_666 142.54(8) yes
Sc1 O11 Sr1 3_555 . 94.97(7) yes
Sc1 O11 Sr1 3_555 2_565 87.98(5) yes
Sc1 O11 Sr1 3_555 3_545 88.86(6) yes
Sc1 O11 O11_2 3_555 1_554 44.97(4) yes
Sc1 O11 O11_2 3_555 2_666 45.05(5) yes
Sc1 O11 O11_2 3_555 3_545 122.15(6) yes
Sc1 O11 O11_2 3_555 4_454 146.91(6) yes
Sc1 O11 O11_3 3_555 1_454 140.57(8) yes
Sc1 O11 O11_3 3_555 1_554 44.634(3) yes
Sc1 O11 O11_3 3_555 2_656 126.70(8) yes
Sc1 O11 O11_3 3_555 2_666 45.346(3) yes
Sr1 O11 Sr1 . 2_565 93.71(5) yes
Sr1 O11 Sr1 . 3_545 96.16(3) yes
Sr1 O11 O11_2 . 1_554 119.20(10) yes
Sr1 O11 O11_2 . 2_666 68.54(7) yes
Sr1 O11 O11_2 . 3_545 129.51(6) yes
Sr1 O11 O11_2 . 4_454 65.35(9) yes
Sr1 O11 O11_3 . 1_454 69.68(5) yes
Sr1 O11 O11_3 . 1_554 128.13(6) yes
Sr1 O11 O11_3 . 2_656 124.79(6) yes
Sr1 O11 O11_3 . 2_666 59.88(7) yes
Sr1 O11 Sr1 2_565 3_545 169.86(4) yes
Sr1 O11 O11_2 2_565 1_554 52.24(5) yes
Sr1 O11 O11_2 2_565 2_666 124.28(9) yes
Sr1 O11 O11_2 2_565 3_545 58.66(10) yes
Sr1 O11 O11_2 2_565 4_454 118.19(6) yes
Sr1 O11 O11_3 2_565 1_454 58.45(6) yes
Sr1 O11 O11_3 2_565 1_554 111.49(4) yes
Sr1 O11 O11_3 2_565 2_656 118.93(6) yes
Sr1 O11 O11_3 2_565 2_666 65.09(6) yes
Sr1 O11 O11_2 3_545 1_554 119.97(7) yes
Sr1 O11 O11_2 3_545 2_666 58.10(9) yes
Sr1 O11 O11_2 3_545 3_545 115.66(10) yes
Sr1 O11 O11_2 3_545 4_454 68.49(6) yes
Sr1 O11 O11_3 3_545 1_454 127.68(6) yes
Sr1 O11 O11_3 3_545 1_554 60.14(6) yes
Sr1 O11 O11_3 3_545 2_656 56.36(7) yes
Sr1 O11 O11_3 3_545 2_666 118.40(6) yes
O11_2 O11 O11_2 1_554 2_666 90.020(5) yes
O11_2 O11 O11_2 1_554 3_545 78.66(4) yes
O11_2 O11 O11_2 1_554 4_454 168.05(6) yes
O11_2 O11 O11_3 1_554 1_454 110.29(8) yes
O11_2 O11 O11_3 1_554 1_554 59.86(3) yes
O11_2 O11 O11_3 1_554 2_656 115.97(10) yes
O11_2 O11 O11_3 1_554 2_666 60.10(8) yes
O11_2 O11 O11_2 2_666 3_545 161.78(6) yes
O11_2 O11 O11_2 2_666 4_454 101.88(5) yes
O11_2 O11 O11_3 2_666 1_454 138.22(7) yes
O11_2 O11 O11_3 2_666 1_554 59.73(3) yes
O11_2 O11 O11_3 2_666 2_656 114.02(9) yes
O11_2 O11 O11_3 2_666 2_666 60.31(8) yes
O11_2 O11 O11_2 3_545 4_454 90.077(5) yes
O11_2 O11 O11_3 3_545 1_454 59.88(2) yes
O11_2 O11 O11_3 3_545 1_554 102.07(6) yes
O11_2 O11 O11_3 3_545 2_656 60.29(8) yes
O11_2 O11 O11_3 3_545 2_666 123.07(9) yes
O11_2 O11 O11_3 4_454 1_454 59.74(3) yes
O11_2 O11 O11_3 4_454 1_554 127.49(9) yes
O11_2 O11 O11_3 4_454 2_656 60.20(8) yes
O11_2 O11 O11_3 4_454 2_666 125.18(8) yes
O11_3 O11 O11_3 1_454 1_554 161.76(6) yes
O11_3 O11 O11_3 1_454 2_656 90.0198(4) yes
O11_3 O11 O11_3 1_454 2_666 97.92(8) yes
O11_3 O11 O11_3 1_554 2_656 82.07(8) yes
O11_3 O11 O11_3 1_554 2_666 89.9801(3) yes
O11_3 O11 O11_3 2_656 2_666 171.97(8) yes
Sb1 O11_2 Sc1 3_555 3_556 163.38(7) yes
Sb1 O11_2 Sr1 3_555 2_566 99.57(5) yes
Sb1 O11_2 Sr1 3_555 4_555 89.35(13) yes
Sb1 O11_2 Sr1 3_555 4_565 90.82(13) yes
Sb1 O11_2 O11 3_555 1_556 145.00(17) yes
Sb1 O11_2 O11 3_555 2_666 122.41(10) yes
Sb1 O11_2 O11 3_555 3_555 45.06(5) yes
Sb1 O11_2 O11 3_555 4_555 44.86(5) yes
Sb1 O11_2 O11_3 3_555 . 122.17(13) yes
Sb1 O11_2 O11_3 3_555 2_667 145.45(18) yes
Sb1 O11_2 O11_3 3_555 3_656 44.96(4) yes
Sb1 O11_2 O11_3 3_555 4_454 44.98(5) yes
Sc1 O11_2 Sr1 3_556 2_566 96.93(6) yes
Sc1 O11_2 Sr1 3_556 4_555 87.57(12) yes
Sc1 O11_2 Sr1 3_556 4_565 88.87(13) yes
Sc1 O11_2 O11 3_556 1_556 44.95(5) yes
Sc1 O11_2 O11 3_556 2_666 45.03(4) yes
Sc1 O11_2 O11 3_556 3_555 145.40(18) yes
Sc1 O11_2 O11 3_556 4_555 122.24(12) yes
Sc1 O11_2 O11_3 3_556 . 44.91(5) yes
Sc1 O11_2 O11_3 3_556 2_667 45.05(5) yes
Sc1 O11_2 O11_3 3_556 3_656 122.44(10) yes
Sc1 O11_2 O11_3 3_556 4_454 145.03(17) yes
Sr1 O11_2 Sr1 2_566 4_555 93.89(12) yes
Sr1 O11_2 Sr1 2_566 4_565 97.81(12) yes
Sr1 O11_2 O11 2_566 1_556 62.57(7) yes
Sr1 O11_2 O11 2_566 2_666 129.19(10) yes
Sr1 O11_2 O11 2_566 3_555 71.01(6) yes
Sr1 O11_2 O11 2_566 4_555 124.00(11) yes
Sr1 O11_2 O11_3 2_566 . 122.14(11) yes
Sr1 O11_2 O11_3 2_566 2_667 68.74(7) yes
Sr1 O11_2 O11_3 2_566 3_656 131.46(10) yes
Sr1 O11_2 O11_3 2_566 4_454 64.73(6) yes
Sr1 O11_2 Sr1 4_555 4_565 168.10(5) yes
Sr1 O11_2 O11 4_555 1_556 64.06(9) yes
Sr1 O11_2 O11 4_555 2_666 112.21(7) yes
Sr1 O11_2 O11 4_555 3_555 124.61(10) yes
Sr1 O11_2 O11 4_555 4_555 54.41(8) yes
Sr1 O11_2 O11_3 4_555 . 53.07(7) yes
Sr1 O11_2 O11_3 4_555 2_667 122.85(9) yes
Sr1 O11_2 O11_3 4_555 3_656 113.27(8) yes
Sr1 O11_2 O11_3 4_555 4_454 65.71(10) yes
Sr1 O11_2 O11 4_565 1_556 119.96(9) yes
Sr1 O11_2 O11 4_565 2_666 58.14(8) yes
Sr1 O11_2 O11 4_565 3_555 62.06(10) yes
Sr1 O11_2 O11 4_565 4_555 119.16(8) yes
Sr1 O11_2 O11_3 4_565 . 117.68(8) yes
Sr1 O11_2 O11_3 4_565 2_667 60.42(9) yes
Sr1 O11_2 O11_3 4_565 3_656 59.74(8) yes
Sr1 O11_2 O11_3 4_565 4_454 121.63(10) yes
O11 O11_2 O11 1_556 2_666 89.980(5) yes
O11 O11_2 O11 1_556 3_555 133.47(5) yes
O11 O11_2 O11 1_556 4_555 118.15(15) yes
O11 O11_2 O11_3 1_556 . 60.33(5) yes
O11 O11_2 O11_3 1_556 2_667 59.592(6) yes
O11 O11_2 O11_3 1_556 3_656 165.58(6) yes
O11 O11_2 O11_3 1_556 4_454 100.98(11) yes
O11 O11_2 O11 2_666 3_555 118.44(15) yes
O11 O11_2 O11 2_666 4_555 106.42(5) yes
O11 O11_2 O11_3 2_666 . 59.550(7) yes
O11 O11_2 O11_3 2_666 2_667 60.46(5) yes
O11 O11_2 O11_3 2_666 3_656 77.85(8) yes
O11 O11_2 O11_3 2_666 4_454 165.72(6) yes
O11 O11_2 O11 3_555 4_555 89.923(5) yes
O11 O11_2 O11_3 3_555 . 165.57(6) yes
O11 O11_2 O11_3 3_555 2_667 101.25(12) yes
O11 O11_2 O11_3 3_555 3_656 60.45(5) yes
O11 O11_2 O11_3 3_555 4_454 59.589(6) yes
O11 O11_2 O11_3 4_555 . 77.71(9) yes
O11 O11_2 O11_3 4_555 2_667 165.73(6) yes
O11 O11_2 O11_3 4_555 3_656 59.463(7) yes
O11 O11_2 O11_3 4_555 4_454 60.34(6) yes
O11_3 O11_2 O11_3 . 2_667 89.960(5) yes
O11_3 O11_2 O11_3 . 3_656 106.20(5) yes
O11_3 O11_2 O11_3 . 4_454 118.32(15) yes
O11_3 O11_2 O11_3 2_667 3_656 118.70(15) yes
O11_3 O11_2 O11_3 2_667 4_454 133.25(6) yes
O11_3 O11_2 O11_3 3_656 4_454 89.943(5) yes
Sb1 O11_3 Sc1 1_656 3_556 165.87(5) yes
Sb1 O11_3 Sr1 1_656 2_666 90.83(6) yes
Sb1 O11_3 Sr1 1_656 3_546 89.85(6) yes
Sb1 O11_3 Sr1 1_656 4_555 97.35(7) yes
Sb1 O11_3 O11 1_656 1_556 140.60(8) yes
Sb1 O11_3 O11 1_656 1_656 44.614(3) yes
Sb1 O11_3 O11 1_656 2_656 45.366(3) yes
Sb1 O11_3 O11 1_656 2_666 126.68(8) yes
Sb1 O11_3 O11_2 1_656 . 146.85(6) yes
Sb1 O11_3 O11_2 1_656 2_667 122.23(6) yes
Sb1 O11_3 O11_2 1_656 3_646 45.02(5) yes
Sb1 O11_3 O11_2 1_656 4_555 45.04(4) yes
Sc1 O11_3 Sr1 3_556 2_666 90.67(7) yes
Sc1 O11_3 Sr1 3_556 3_546 86.26(6) yes
Sc1 O11_3 Sr1 3_556 4_555 96.45(6) yes
Sc1 O11_3 O11 3_556 1_556 44.654(3) yes
Sc1 O11_3 O11 3_556 1_656 125.38(8) yes
Sc1 O11_3 O11 3_556 2_656 142.57(8) yes
Sc1 O11_3 O11 3_556 2_666 45.366(3) yes
Sc1 O11_3 O11_2 3_556 . 44.95(5) yes
Sc1 O11_3 O11_2 3_556 2_667 45.09(5) yes
Sc1 O11_3 O11_2 3_556 3_646 144.73(7) yes
Sc1 O11_3 O11_2 3_556 4_555 123.66(7) yes
Sr1 O11_3 Sr1 2_666 3_546 169.89(4) yes
Sr1 O11_3 Sr1 2_666 4_555 96.22(3) yes
Sr1 O11_3 O11 2_666 1_556 125.76(6) yes
Sr1 O11_3 O11 2_666 1_656 61.77(5) yes
Sr1 O11_3 O11 2_666 2_656 119.99(6) yes
Sr1 O11_3 O11 2_666 2_666 54.89(7) yes
Sr1 O11_3 O11_2 2_666 . 66.60(6) yes
Sr1 O11_3 O11_2 2_666 2_667 114.49(10) yes
Sr1 O11_3 O11_2 2_666 3_646 59.70(9) yes
Sr1 O11_3 O11_2 2_666 4_555 121.68(7) yes
Sr1 O11_3 Sr1 3_546 4_555 93.70(5) yes
Sr1 O11_3 O11 3_546 1_556 56.91(5) yes
Sr1 O11_3 O11 3_546 1_656 112.63(5) yes
Sr1 O11_3 O11 3_546 2_656 66.82(6) yes
Sr1 O11_3 O11 3_546 2_666 117.38(6) yes
Sr1 O11_3 O11_2 3_546 . 116.70(6) yes
Sr1 O11_3 O11_2 3_546 2_667 57.13(9) yes
Sr1 O11_3 O11_2 3_546 3_646 126.16(9) yes
Sr1 O11_3 O11_2 3_546 4_555 53.57(6) yes
Sr1 O11_3 O11 4_555 1_556 67.62(5) yes
Sr1 O11_3 O11 4_555 1_656 130.28(5) yes
Sr1 O11_3 O11 4_555 2_656 61.78(7) yes
Sr1 O11_3 O11 4_555 2_666 123.05(6) yes
Sr1 O11_3 O11_2 4_555 . 63.42(9) yes
Sr1 O11_3 O11_2 4_555 2_667 127.42(6) yes
Sr1 O11_3 O11_2 4_555 3_646 70.68(6) yes
Sr1 O11_3 O11_2 4_555 4_555 120.79(11) yes
O11 O11_3 O11 1_556 1_656 161.76(6) yes
O11 O11_3 O11 1_556 2_656 97.93(8) yes
O11 O11_3 O11 1_556 2_666 90.0199(3) yes
O11 O11_3 O11_2 1_556 . 59.81(3) yes
O11 O11_3 O11_2 1_556 2_667 59.81(2) yes
O11 O11_3 O11_2 1_556 3_646 138.28(7) yes
O11 O11_3 O11_2 1_556 4_555 110.23(8) yes
O11 O11_3 O11 1_656 2_656 89.9802(4) yes
O11 O11_3 O11 1_656 2_666 82.08(8) yes
O11 O11_3 O11_2 1_656 . 127.42(9) yes
O11 O11_3 O11_2 1_656 2_667 102.14(6) yes
O11 O11_3 O11_2 1_656 3_646 59.67(4) yes
O11 O11_3 O11_2 1_656 4_555 59.92(4) yes
O11 O11_3 O11 2_656 2_666 171.97(8) yes
O11 O11_3 O11_2 2_656 . 125.19(8) yes
O11 O11_3 O11_2 2_656 2_667 123.11(9) yes
O11 O11_3 O11_2 2_656 3_646 60.34(8) yes
O11 O11_3 O11_2 2_656 4_555 60.12(8) yes
O11 O11_3 O11_2 2_666 . 60.14(8) yes
O11 O11_3 O11_2 2_666 2_667 60.31(8) yes
O11 O11_3 O11_2 2_666 3_646 113.95(9) yes
O11 O11_3 O11_2 2_666 4_555 116.01(10) yes
O11_2 O11_3 O11_2 . 2_667 90.040(5) yes
O11_2 O11_3 O11_2 . 3_646 101.84(5) yes
O11_2 O11_3 O11_2 . 4_555 168.05(6) yes
O11_2 O11_3 O11_2 2_667 3_646 161.79(6) yes
O11_2 O11_3 O11_2 2_667 4_555 78.68(4) yes
O11_2 O11_3 O11_2 3_646 4_555 90.057(5) yes
loop_
_drs_mode_name
_drs_mode_irrep
_drs_mode_amplitude
_drs_mode_amplitude_su
'A1_GM1+' 'GM1+' -0.2830512 0.005267671
'A2_GM3+' 'GM3+' 0 0
'A3_GM4+' 'GM4+' -0.8287279 0.003005692
'A4_GM5+' 'GM5+' 0 0
'A5_GM5+' 'GM5+' 0 0
'A6_GM5+' 'GM5+' 0 0
'A7_GM5+' 'GM5+' 0 0
'A8_X2+' 'X2+' 0 0
'A9_X3+' 'X3+' 0.40001 0.003870138
'A10_X5+' 'X5+' 0.1102254 0.004951806
'A11_X5+' 'X5+' -0.05133629 0.008631851
'A12_X5+' 'X5+' 0 0
loop_
_drs_irrep_name
_drs_irrep_amplitude
_drs_irrep_amplitude_su
'GM1+' 0.2830512 0.005267671
'GM3+' 0 0
'GM4+' 0.8287279 0.003005692
'GM5+' 0 0
'X2+' 0 0
'X3+' 0.40001 0.003870138
'X5+' 0.1215938 0.005502293
loop_
_drs_mode_reference_label
_drs_mode_reference_fract_x
_drs_mode_reference_fract_y
_drs_mode_reference_fract_z
'Sb1' 0 0 0
'Sc1' 0 0 0.5
'Sr1' 0 0.5 0.25
'O11' -0.7459 0.2541 0
'O11_2' -0.5 0.5 -0.2459
'O11_3' -0.2541 0.2541 0

data_pattern
_pd_block_id                      'a_modes 2026-10-11 12.00.00|pattern'
_diffrn_radiation_probe           neutron
_diffrn_radiation_wavelength      1.59509
_pd_meas_number_of_points         3199
_pd_proc_info_excluded_regions
;
0 to 17.5 degrees 2theta
150 to 159.9 degrees 2theta
;
loop_
_pd_proc_point_id
_pd_meas_2theta_scan
_pd_meas_intensity_total
_pd_proc_ls_weight
_pd_proc_intensity_bkg_calc
_pd_calc_intensity_total
_drs_calc_intensity_phase_1
1 0 0.000(1000) 0 316.667 316.667 0
2 0.05 0.000(1000) 0 316.667 316.667 0
3 0.1 13.000(3606) 0 316.667 316.667 0
4 0.15 32.000(5657) 0 316.667 316.667 0
5 0.2 41.000(6403) 0 316.667 316.667 0
6 0.25 39.000(6245) 0 316.667 316.667 0
7 0.3 44.000(6633) 0 316.667 316.667 0
8 0.35 51.000(7141) 0 316.667 316.667 0
9 0.4 42.000(6481) 0 316.667 316.667 0
10 0.45 43.000(6557) 0 316.667 316.667 0
11 0.5 37.000(6083) 0 316.667 316.667 0
12 0.55 40.000(6325) 0 316.667 316.667 0
13 0.6 40.000(6325) 0 316.667 316.667 0
14 0.65 44.000(6633) 0 316.667 316.667 0
15 0.7 49.000(7000) 0 316.667 316.667 0
16 0.75 49.000(7000) 0 316.667 316.667 0
17 0.8 48.000(6928) 0 316.667 316.667 0
18 0.85 49.000(7000) 0 316.667 316.667 0
19 0.9 55.000(7416) 0 316.667 316.667 0
20 0.95 57.000(7550) 0 316.667 316.667 0
21 1 48.000(6928) 0 316.667 316.667 0
22 1.05 48.000(6928) 0 316.667 316.667 0
23 1.1 47.000(6856) 0 316.667 316.667 0
24 1.15 54.000(7348) 0 316.667 316.667 0
25 1.2 51.000(7141) 0 316.667 316.667 0
26 1.25 48.000(6928) 0 316.667 316.667 0
27 1.3 45.000(6708) 0 316.667 316.667 0
28 1.35 48.000(6928) 0 316.667 316.667 0
29 1.4 51.000(7141) 0 316.667 316.667 0
30 1.45 45.000(6708) 0 316.667 316.667 0
31 1.5 45.000(6708) 0 316.667 316.667 0
32 1.55 51.000(7141) 0 316.667 316.667 0
33 1.6 51.000(7141) 0 316.667 316.667 0
34 1.65 49.000(7000) 0 316.667 316.667 0
35 1.7 51.000(7141) 0 316.667 316.667 0
36 1.75 50.000(7071) 0 316.667 316.667 0
37 1.8 53.000(7280) 0 316.667 316.667 0
38 1.85 47.000(6856) 0 316.667 316.667 0
39 1.9 49.000(7000) 0 316.667 316.667 0
40 1.95 50.000(7071) 0 316.667 316.667 0
41 2 46.000(6782) 0 316.667 316.667 0
42 2.05 44.000(6633) 0 316.667 316.667 0
43 2.1 49.000(7000) 0 316.667 316.667 0
44 2.15 51.000(7141) 0 316.667 316.667 0
45 2.2 53.000(7280) 0 316.667 316.667 0
46 2.25 53.000(7280) 0 316.667 316.667 0
47 2.3 48.000(6928) 0 316.667 316.667 0
48 2.35 53.000(7280) 0 316.667 316.667 0
49 2.4 50.000(7071) 0 316.667 316.667 0
50 2.45 50.000(7071) 0 316.667 316.667 0
51 2.5 51.000(7141) 0 316.667 316.667 0
52 2.55 58.000(7616) 0 316.667 316.667 0
53 2.6 56.000(7483) 0 316.667 316.667 0
54 2.65 51.000(7141) 0 316.667 316.667 0
55 2.7 50.000(7071) 0 316.667 316.667 0
56 2.75 54.000(7348) 0 316.667 316.667 0
57 2.8 48.000(6928) 0 316.667 316.667 0
58 2.85 53.000(7280) 0 316.667 316.667 0
59 2.9 53.000(7280) 0 316.667 316.667 0
60 2.95 57.000(7550) 0 316.667 316.667 0
61 3 54.000(7348) 0 316.667 316.667 0
62 3.05 53.000(7280) 0 316.667 316.667 0
63 3.1 50.000(7071) 0 316.667 316.667 0
64 3.15 53.000(7280) 0 316.667 316.667 0
65 3.2 58.000(7616) 0 316.667 316.667 0
66 3.25 57.000(7550) 0 316.667 316.667 0
67 3.3 55.000(7416) 0 316.667 316.667 0
68 3.35 48.000(6928) 0 316.667 316.667 0
69 3.4 52.000(7211) 0 316.667 316.667 0
70 3.45 54.000(7348) 0 316.667 316.667 0
71 3.5 60.000(7746) 0 316.667 316.667 0
72 3.55 56.000(7483) 0 316.667 316.667 0
73 3.6 58.000(7616) 0 316.667 316.667 0
74 3.65 58.000(7616) 0 316.667 316.667 0
75 3.7 56.000(7483) 0 316.667 316.667 0
76 3.75 59.000(7681) 0 316.667 316.667 0
77 3.8 56.000(7483) 0 316.667 316.667 0
78 3.85 53.000(7280) 0 316.667 316.667 0
79 3.9 59.000(7681) 0 316.667 316.667 0
80 3.95 60.000(7746) 0 316.667 316.667 0
81 4 59.000(7681) 0 316.667 316.667 0
82 4.05 58.000(7616) 0 316.667 316.667 0
83 4.1 54.000(7348) 0 316.667 316.667 0
84 4.15 56.000(7483) 0 316.667 316.667 0
85 4.2 55.000(7416) 0 316.667 316.667 0
86 4.25 57.000(7550) 0 316.667 316.667 0
87 4.3 56.000(7483) 0 316.667 316.667 0
88 4.35 55.000(7416) 0 316.667 316.667 0
89 4.4 58.000(7616) 0 316.667 316.667 0
90 4.45 64.000(8000) 0 316.667 316.667 0
91 4.5 64.000(8000) 0 316.667 316.667 0
92 4.55 60.000(7746) 0 316.667 316.667 0
93 4.6 61.000(7810) 0 316.667 316.667 0
94 4.65 62.000(7874) 0 316.667 316.667 0
95 4.7 62.000(7874) 0 316.667 316.667 0
96 4.75 62.000(7874) 0 316.667 316.667 0
97 4.8 63.000(7937) 0 316.667 316.667 0
98 4.85 62.000(7874) 0 316.667 316.667 0
99 4.9 64.000(8000) 0 316.667 316.667 0
100 4.95 67.000(8185) 0 316.667 316.667 0
101 5 64.000(8000) 0 316.667 316.667 0
102 5.05 66.000(8124) 0 316.667 316.667 0
103 5.1 66.000(8124) 0 316.667 316.667 0
104 5.15 66.000(8124) 0 316.667 316.667 0
105 5.2 72.000(8485) 0 316.667 316.667 0
106 5.25 69.000(8307) 0 316.667 316.667 0
107 5.3 74.000(8602) 0 316.667 316.667 0
108 5.35 73.000(8544) 0 316.667 316.667 0
109 5.4 76.000(8718) 0 316.667 316.667 0
110 5.45 81.000(9000) 0 316.667 316.667 0
111 5.5 80.000(8944) 0 316.667 316.667 0
112 5.55 81.000(9000) 0 316.667 316.667 0
113 5.6 78.000(8832) 0 316.667 316.667 0
114 5.65 85.000(9220) 0 316.667 316.667 0
115 5.7 88.000(9381) 0 316.667 316.667 0
116 5.75 88.000(9381) 0 316.667 316.667 0
117 5.8 92.000(9592) 0 316.667 316.667 0
118 5.85 94.000(9695) 0 316.667 316.667 0
119 5.9 95.000(9747) 0 316.667 316.667 0
120 5.95 100.00(1000) 0 316.667 316.667 0
121 6 103.00(1015) 0 316.667 316.667 0
122 6.05 107.00(1034) 0 316.667 316.667 0
123 6.1 113.00(1063) 0 316.667 316.667 0
124 6.15 115.00(1072) 0 316.667 316.667 0
125 6.2 120.00(1095) 0 316.667 316.667 0
126 6.25 116.00(1077) 0 316.667 316.667 0
127 6.3 127.00(1127) 0 316.667 316.667 0
128 6.35 132.00(1149) 0 316.667 316.667 0
129 6.4 133.00(1153) 0 316.667 316.667 0
130 6.45 145.00(1204) 0 316.667 316.667 0
131 6.5 148.00(1217) 0 316.667 316.667 0
132 6.55 160.00(1265) 0 316.667 316.667 0
133 6.6 158.00(1257) 0 316.667 316.667 0
134 6.65 163.00(1277) 0 316.667 316.667 0
135 6.7 170.00(1304) 0 316.667 316.667 0
136 6.75 169.00(1300) 0 316.667 316.667 0
137 6.8 176.00(1327) 0 316.667 316.667 0
138 6.85 184.00(1356) 0 316.667 316.667 0
139 6.9 190.00(1378) 0 316.667 316.667 0
140 6.95 201.00(1418) 0 316.667 316.667 0
141 7 205.00(1432) 0 316.667 316.667 0
142 7.05 218.00(1476) 0 316.667 316.667 0
143 7.1 225.00(1500) 0 316.667 316.667 0
144 7.15 221.00(1487) 0 316.667 316.667 0
145 7.2 226.00(1503) 0 316.667 316.667 0
146 7.25 238.00(1543) 0 316.667 316.667 0
147 7.3 240.00(1549) 0 316.667 316.667 0
148 7.35 246.00(1568) 0 316.667 316.667 0
149 7.4 251.00(1584) 0 316.667 316.667 0
150 7.45 250.00(1581) 0 316.667 316.667 0
151 7.5 266.00(1631) 0 316.667 316.667 0
152 7.55 264.00(1625) 0 316.667 316.667 0
153 7.6 273.00(1652) 0 316.667 316.667 0
154 7.65 273.00(1652) 0 316.667 316.667 0
155 7.7 281.00(1676) 0 316.667 316.667 0
156 7.75 282.00(1679) 0 316.667 316.667 0
157 7.8 284.00(1685) 0 316.667 316.667 0
158 7.85 293.00(1712) 0 316.667 316.667 0
159 7.9 295.00(1718) 0 316.667 316.667 0
160 7.95 309.00(1758) 0 316.667 316.667 0
161 8 317.00(1780) 0 316.667 316.667 0
162 8.05 312.00(1766) 0 316.667 316.667 0
163 8.1 313.00(1769) 0 316.667 316.667 0
164 8.15 314.00(1772) 0 316.667 316.667 0
165 8.2 311.00(1764) 0 316.667 316.667 0
166 8.25 309.00(1758) 0 316.667 316.667 0
167 8.3 321.00(1792) 0 316.667 316.667 0
168 8.35 329.00(1814) 0 316.667 316.667 0
169 8.4 328.00(1811) 0 316.667 316.667 0
170 8.45 324.00(1800) 0 316.667 316.667 0
171 8.5 333.00(1825) 0 316.667 316.667 0
172 8.55 338.00(1838) 0 316.667 316.667 0
173 8.6 347.00(1863) 0 316.667 316.667 0
174 8.65 344.00(1855) 0 316.667 316.667 0
175 8.7 357.00(1889) 0 316.667 316.667 0
176 8.75 357.00(1889) 0 316.667 316.667 0
177 8.8 346.00(1860) 0 316.667 316.667 0
178 8.85 355.00(1884) 0 316.667 316.667 0
179 8.9 353.00(1879) 0 316.667 316.667 0
180 8.95 356.00(1887) 0 316.667 316.667 0
181 9 363.00(1905) 0 316.667 316.667 0
182 9.05 362.00(1903) 0 316.667 316.667 0
183 9.1 369.00(1921) 0 316.667 316.667 0
